Repository: jobgkj/podfam_research_project_XCT_Anlaysis

# XCT Defect Segmentation and Evaluation

## for Additively Manufactured Metal Parts

---

## Project Overview

This repository implements a **reproducible, physics-informed workflow** for defect segmentation and evaluation in **industrial X-ray Computed Tomography (XCT)** data of additively manufactured metal components.

The pipeline combines **classical image processing-based segmentation** (global and local thresholding) with **deep learning-based defect segmentation**, enabling:

- Objective comparison of **global vs local thresholding methods**
- Generation of **weak pseudo-labels** for supervised learning
- Fair benchmarking between **2D and 3D U-Net architectures**
- Quantitative porosity and pore morphology analysis

Raw XCT data are **never committed** to the repository.

---

## STEP 1 — RAW XCT INPUT

Input XCT data are provided as ordered TIFF slice stacks:

```
data/raw/sample_01/
    slice_0000.tif
    slice_0001.tif
    slice_0002.tif
    ...
```

Slices **must be named such that alphabetical ordering corresponds to the physical build (Z) direction**.

---

## STEP 2 — XCT PREPROCESSING

Run preprocessing:

```bash
python scripts/run_preprocess.py
```

### Preprocessing Operations

The preprocessing pipeline is designed specifically for **metal XCT data** and applies the following operations in sequence:

1. **3D Median Filtering (3×3×3)**
   - Suppresses speckle noise while preserving sharp defect boundaries

2. **2D Non‑Local Means (NLM) Filtering**
   - Noise reduction with edge preservation
   - Noise level estimated automatically from the data

### Output

The output is a normalized 8‑bit volume saved slice‑wise:

```
data/processed/sample_01/
    slice_0000.tif
    slice_0001.tif
    ...
```

This preprocessed data is the **single shared input source** for all subsequent thresholding, comparison, and learning stages.

---

## STEP 3 — THRESHOLDING METHOD COMPARISON

Three binary segmentation approaches are applied independently to the same preprocessed data:

### 1. Global Threshold — Otsu
- Histogram-based global threshold
- Often misses low-contrast pores

### 2. Global Threshold — Yen
- Entropy-based threshold
- Tends to over-segment and introduce edge artifacts

### 3. Local Threshold — Bernsen
- Adaptive local threshold using sliding windows
- Contrast threshold (DCT) computed automatically from matrix noise
- Robust to non-uniform gray-scale intensities

These methods are evaluated against the original grayscale data to quantify segmentation bias.

Run comparison:

```bash
python scripts/compare_methods.py
```

### Generated Outputs

```
results/masks/
    otsu/
    yen/
    bernsen/

results/metrics/
    global_metrics.csv
    pore_stats.csv
```

---

## STEP 4 — PSEUDO-LABEL GENERATION (WEAK SUPERVISION)

Bernsen’s local thresholding results are used to generate **pseudo-labels** for training deep learning models.

Post-processing includes:
- Morphological opening and closing
- Removal of small connected components

Cached pseudo-labels:

```
data/masks/sample_01/
    bernsen_mask_0000.tif
    bernsen_mask_0001.tif
    ...
```

---

## STEP 5 — MODEL TRAINING

Run training:

```bash
python pipeline.py
```

Saved models:

```
artifacts/
    model_2d.pt
    model_3d.pt
```

---

## STEP 6 — EVALUATION AND VISUALIZATION

### Quantitative Metrics
- Dice Similarity Coefficient (DSC)
- Intersection over Union (IoU)
- Porosity and pore size distributions

### Qualitative Analysis
- Grayscale + mask overlays
- Slice-by-slice comparison figures
- 3D defect visualization

Run evaluation:

```bash
python evaluate_2d_vs_3d.py
```

---

## Notes on Reproducibility

- Threshold parameters are derived from the data itself
- No fixed segmentation parameters are reused across datasets
- Raw XCT data are excluded from version control

---

**Author:** Job George Konnoth Joseph  
**Contact:** job-george.konnoth-joseph@student.hv.se

File: xct_defect_detection/thesis_outputs/task2/segmentation_metrics.csv
sample,slice,method,pore_fraction,pore_pixels,total_pixels
sample_01,set1sample2raw_0450,otsu,0.241551,239087,989800
sample_01,set1sample2raw_0450,yen,0.684716,677732,989800
sample_01,set1sample2raw_0450,bernsen,0.242399,239927,989800
sample_02,set1sample3raw_0450,otsu,0.287882,288125,1000844
sample_02,set1sample3raw_0450,yen,0.643628,644171,1000844
sample_02,set1sample3raw_0450,bernsen,0.33401,334292,1000844
sample_03,set1sample4raw_0450,otsu,0.247095,245573,993840
sample_03,set1sample4raw_0450,yen,0.740163,735604,993840
sample_03,set1sample4raw_0450,bernsen,0.249375,247839,993840
sample_04,set1sample5raw_0374,otsu,0.247044,245522,993840
sample_04,set1sample5raw_0374,yen,0.657969,653916,993840
sample_04,set1sample5raw_0374,bernsen,0.258154,256564,993840
sample_05,set1sample6raw_0450,otsu,0.816047,813429,996792
sample_05,set1sample6raw_0450,yen,0.77807,775574,996792
sample_05,set1sample6raw_0450,bernsen,0.82073,818097,996792
